Repository: SciHumble/XAFSplots

File: Data/Fe.xmu (part 1 of 2)
# XDI/1.0 Hephaestus/0.9.26
# Element.edge:                  K
# Element.symbol:                Fe
# Column.1:                      energy eV
# Column.2:                      xmu
# Column.3:                      bkg
# Column.4:                      pre_edge
# Column.5:                      post_edge
# Column.6:                      der
# Column.7:                      sec
# Column.8:                      i0
# Column.9:                      chi(e)
# Athena.e0:                     7112
# Athena.eshift:                 5.81162000000022
# Athena.rbkg:                   1.0
# Athena.importance:             1
# Athena.standard:               None
# Athena.bkg_kweight:            1
# Athena.edge_step:              2.8255045
# Athena.fixed_step:             no
# Athena.pre_edge_range:         -150 -30
# Athena.pre_edge_line:          3.272365 - 0.000466748 * E
# Athena.normalization_range:    150 1756.44729
# Athena.post_edge_polynomial:   33.282407 - 0.00687765 * E + 3.63969815e-007 * E^2 + 0 * E^3
# Athena.spline_range_energy:    0.952 1856.458
# Athena.clamps:                 0 24
# Athena.spline_range_k:         0.500 22.074
# Athena.kweight:                1
# Athena.window:                 kaiser-bessel
# Athena.phase_correction:       no
# Athena.k_range:                2 21.55
# Athena.dk:                     1
# Athena.r_range:                1 3
# Athena.dr:                     0.2
# Athena.window:                 kaiser-bessel
# Athena.plot_multiplier:        1
# Athena.y_offset:               0
# ///
#------------------------
#   e         xmu        bkg        pre_edge        post_edge        der        sec        i0        chie
  6917.8002       0.48439406E-01   0.48439406E-01   0.43497704E-01    3.1223314      -0.48220849E-03  -0.57325162E-05    54757.400        0.0000000
  6922.8052       0.46025995E-01   0.46025995E-01   0.41161674E-01    3.1131219      -0.51089922E-03  -0.68194615E-05    54447.400        0.0000000
  6927.8176       0.43321534E-01   0.43321534E-01   0.38822115E-01    3.1039168      -0.55052163E-03  -0.20704116E-05    54254.400        0.0000000
  6932.8123       0.40516832E-01   0.40516832E-01   0.36490851E-01    3.0947626      -0.53161818E-03   0.15840132E-05    54252.400        0.0000000
  6937.8146       0.38006984E-01   0.38006984E-01   0.34156071E-01    3.0856127      -0.53468636E-03  -0.34618786E-05    54384.400        0.0000000
  6942.8243       0.35163547E-01   0.35163547E-01   0.31817768E-01    3.0764673      -0.56627855E-03  -0.51196010E-05    54097.400        0.0000000
  6947.8162       0.32343270E-01   0.32343270E-01   0.29487829E-01    3.0673727      -0.58589077E-03   0.53825746E-06    54867.400        0.0000000
  6952.8156       0.29309777E-01   0.29309777E-01   0.27154385E-01    3.0582827      -0.56090069E-03   0.69669744E-05    55192.400        0.0000000
  6957.8225       0.26730752E-01   0.26730752E-01   0.24817430E-01    3.0491972      -0.51617741E-03   0.48695932E-06    55435.400        0.0000000
  6962.8113       0.24150212E-01   0.24150212E-01   0.22488905E-01    3.0401626      -0.55603318E-03  -0.31446090E-05    55580.400        0.0000000
  6967.8076       0.21178683E-01   0.21178683E-01   0.20156889E-01    3.0311327      -0.54757677E-03   0.46818021E-05    55745.400        0.0000000
  6972.8114       0.18674379E-01   0.18674379E-01   0.17821372E-01    3.0221074      -0.50921460E-03   0.26031058E-05    55899.400        0.0000000
  6977.8227       0.16078832E-01   0.16078832E-01   0.15482350E-01    3.0130868      -0.52150633E-03   0.96879588E-06    55936.400        0.0000000
  6982.8158       0.13457011E-01   0.13457011E-01   0.13151833E-01    3.0041172      -0.49952236E-03   0.16636953E-05    55899.400        0.0000000
  6987.8164       0.11086776E-01   0.11086776E-01   0.10817833E-01    2.9951524      -0.50487993E-03  -0.38972596E-05    55888.400        0.0000000
  6992.8244       0.84038643E-02   0.84038643E-02   0.84803370E-02    2.9861924      -0.53852851E-03   0.38716174E-06    55827.400        0.0000000
  6997.8141       0.57027129E-02   0.57027129E-02   0.61514154E-02    2.9772834      -0.50100919E-03   0.72950479E-05    55781.400        0.0000000
  7002.8112       0.34003857E-02   0.34003857E-02   0.38190211E-02    2.9683794      -0.46567433E-03   0.31758696E-05    55735.400        0.0000000
  7007.8158       0.10451780E-02   0.10451780E-02   0.14831450E-02    2.9594802      -0.46924509E-03  -0.43112792E-05    55713.400        0.0000000
  7012.8019      -0.12876777E-02  -0.12876777E-02  -0.84409166E-03    2.9506321      -0.50874681E-03  -0.51098828E-05    55723.400        0.0000000
  7017.8214      -0.40451289E-02  -0.40451289E-02  -0.31869364E-02    2.9417429      -0.52037243E-03   0.10804152E-06    55707.400        0.0000000
  7022.8223      -0.65020489E-02  -0.65020489E-02  -0.55211182E-02    2.9329048      -0.50766418E-03   0.50424978E-05    55003.400        0.0000000
  7027.8046      -0.91132623E-02  -0.91132623E-02  -0.78465906E-02    2.9241178      -0.47003197E-03   0.51514950E-05    55904.400        0.0000000
  7032.8205      -0.11201480E-01  -0.11201480E-01  -0.10187713E-01    2.9152900      -0.45615897E-03  -0.14381163E-05    55910.400        0.0000000
  7037.8176      -0.13680755E-01  -0.13680755E-01  -0.12520107E-01    2.9065132      -0.48443174E-03  -0.10249590E-05    55957.400        0.0000000
  7042.8221      -0.16046602E-01  -0.16046602E-01  -0.14855965E-01    2.8977417      -0.46641026E-03   0.70448829E-05    55996.400        0.0000000
  7047.8078      -0.18340310E-01  -0.18340310E-01  -0.17183033E-01    2.8890212      -0.41405160E-03   0.79348740E-05    56014.400        0.0000000
  7052.8009      -0.20178336E-01  -0.20178336E-01  -0.19513542E-01    2.8803060      -0.38722982E-03  -0.56288009E-06    55967.400        0.0000000
  7057.8014      -0.22210110E-01  -0.22210110E-01  -0.21847500E-01    2.8715961      -0.41967677E-03  -0.10213070E-05    56183.400        0.0000000
  7062.8093      -0.24378608E-01  -0.24378608E-01  -0.24184916E-01    2.8628916      -0.39745142E-03   0.50324258E-05    56276.400        0.0000000
  7067.8246      -0.26193837E-01  -0.26193837E-01  -0.26525796E-01    2.8541924      -0.36923586E-03   0.66590685E-05    56360.400        0.0000000
  7072.8208      -0.28075242E-01  -0.28075242E-01  -0.28857798E-01    2.8455445      -0.33078362E-03   0.14069227E-04    56467.400        0.0000000
  7077.8245      -0.29501650E-01  -0.29501650E-01  -0.31193240E-01    2.8369019      -0.22854458E-03   0.18266729E-04    56604.400        0.0000000
  7082.8090      -0.30357984E-01  -0.30357984E-01  -0.33519753E-01    2.8283106      -0.14833242E-03   0.21904747E-04    56768.400        0.0000000
  7087.8008      -0.30981468E-01  -0.30981468E-01  -0.35849683E-01    2.8197248      -0.10014939E-04   0.47122930E-04    56784.400        0.0000000
  7092.8000      -0.30458044E-01  -0.30458044E-01  -0.38183043E-01    2.8111445       0.32247419E-03   0.60326951E-04    56708.400        0.0000000
  7097.8066      -0.27754875E-01  -0.27754875E-01  -0.40519839E-01    2.8025698       0.59360085E-03   0.17517987E-03    56595.400        0.0000000
  7098.3130      -0.27185558E-01  -0.27185558E-01  -0.40756195E-01    2.8017035       0.12882303E-02   0.90122838E-03    56563.400        0.0000000
  7098.8194      -0.26450078E-01  -0.26450078E-01  -0.40992589E-01    2.8008373       0.15064190E-02  -0.14412413E-03    56553.400        0.0000000
  7099.2993      -0.25699701E-01  -0.25699701E-01  -0.41216572E-01    2.8000167       0.11460735E-02  -0.56817698E-03    56536.400        0.0000000
  7099.8059      -0.25319488E-01  -0.25319488E-01  -0.41453031E-01    2.7991506       0.94591811E-03  -0.19270338E-04    56538.400        0.0000000
  7100.3126      -0.24741203E-01  -0.24741203E-01  -0.41689527E-01    2.7982845       0.11265468E-02   0.68840173E-03    56519.400        0.0000000
  7100.8194      -0.24177778E-01  -0.24177778E-01  -0.41926061E-01    2.7974185       0.16435857E-02   0.10225875E-02    56504.400        0.0000000
  7101.2996      -0.23119098E-01  -0.23119098E-01  -0.42150175E-01    2.7965982       0.21357691E-02   0.91361294E-04    56472.400        0.0000000
  7101.8065      -0.22069624E-01  -0.22069624E-01  -0.42386774E-01    2.7957323       0.17337657E-02   0.35470866E-03    56455.400        0.0000000
  7102.3135      -0.21361233E-01  -0.21361233E-01  -0.42623410E-01    2.7948665       0.24954082E-02   0.55698582E-03    56449.400        0.0000000
  7102.8205      -0.19539156E-01  -0.19539156E-01  -0.42860079E-01    2.7940007       0.22985772E-02  -0.23004411E-03    56448.400        0.0000000
  7103.3010      -0.19091388E-01  -0.19091388E-01  -0.43084324E-01    2.7931806       0.22682397E-02   0.97265843E-03    56436.400        0.0000000
  7103.8082      -0.17298929E-01  -0.17298929E-01  -0.43321063E-01    2.7923149       0.32592233E-02   0.69225682E-03    56437.400        0.0000000
  7104.3155      -0.15784906E-01  -0.15784906E-01  -0.43557839E-01    2.7914493       0.29705342E-02   0.71324753E-03    56429.400        0.0000000
  7104.8228      -0.14284876E-01  -0.14284876E-01  -0.43794648E-01    2.7905838       0.39829199E-02   0.17305156E-02    56424.400        0.0000000
  7105.3035      -0.11849423E-01  -0.11849423E-01  -0.44019028E-01    2.7897639       0.46804394E-02   0.12166563E-02    56443.400        0.0000000
  7105.8110      -0.96595257E-02  -0.96595257E-02  -0.44255902E-01    2.7888985       0.51852562E-02   0.18446420E-02    56437.400        0.0000000
  7106.3186      -0.65859214E-02  -0.65859214E-02  -0.44492819E-01    2.7880331       0.65529170E-02   0.24218567E-02    56419.400        0.0000000
  7106.7996      -0.31818361E-02  -0.31818361E-02  -0.44717292E-01    2.7872133       0.75793100E-02   0.28939774E-02    56418.400        0.0000000
  7107.3073       0.90751507E-03   0.90751507E-03  -0.44954278E-01    2.7863481       0.94141057E-02   0.36767869E-02    56443.400        0.0000000
  7107.8151       0.63785647E-02   0.63785647E-02  -0.45191293E-01    2.7854829       0.11313234E-01   0.54430945E-02    56493.400        0.0000000
  7108.3230       0.12398141E-01   0.12398141E-01  -0.45428344E-01    2.7846178       0.14942548E-01   0.96980890E-02    56502.400        0.0000000
  7108.8042       0.21158239E-01   0.21158239E-01  -0.45652953E-01    2.7837982       0.20905614E-01   0.14824224E-01    56467.400        0.0000000
  7109.3122       0.33079019E-01   0.33079019E-01  -0.45890075E-01    2.7829332       0.29607412E-01   0.25783677E-01    56463.400        0.0000000
  7109.8203       0.51243514E-01   0.51243514E-01  -0.46127234E-01    2.7820683       0.47105439E-01   0.50169052E-01    56457.400        0.0000000
  7110.3018       0.79691736E-01   0.79691736E-01  -0.46351940E-01    2.7812489       0.79251696E-01   0.10507410        56452.400        0.0000000
  7110.8100       0.12967733       0.12967733      -0.46589165E-01    2.7803841       0.15109518       0.14909088        56447.400        0.0000000
  7111.3184       0.23329207       0.23329207      -0.46826426E-01    2.7795193       0.23081451       0.13208465        56441.400        0.0000000
  7111.8000       0.35817908       0.35817908      -0.47051235E-01    2.7787001       0.28185634       0.30441314E-01    56439.400        0.0000000
  7112.3085       0.51236367       0.51236367      -0.47288563E-01    2.7778354       0.26095506      -0.90254581E-01    56435.400        0.0000000
  7112.8170       0.62357820      -0.31775096      -0.47525932E-01    2.7769708       0.19006472      -0.11107735        56408.400       0.33315437
  7113.2989       0.70060566      -0.16653922      -0.47750834E-01    2.7761517       0.15094294      -0.60509459E-01    56387.400       0.30689913
  7113.8076       0.77309473       0.48494483E-01  -0.47988269E-01    2.7752873       0.13012707      -0.32462484E-01    56393.400       0.25644986
  7114.3164       0.83300736       0.25186593      -0.48225741E-01    2.7744228       0.11791301      -0.34876072E-01    56397.400       0.20567705
  7114.7984       0.88992765       0.43406871      -0.48450741E-01    2.7736040       0.95570467E-01  -0.56001173E-01    56379.400       0.16133718
  7115.3074       0.92771674       0.61567382      -0.48688283E-01    2.7727396       0.62416407E-01  -0.53984270E-01    56368.400       0.11043795
  7115.8164       0.95346319       0.78658586      -0.48925858E-01    2.7718754       0.40618259E-01  -0.32806989E-01    56341.400       0.59061071E-01
  7116.2986       0.96798080       0.93894039      -0.49150961E-01    2.7710567       0.29895494E-01   0.38108664E-02    56333.400       0.10277955E-01
  7116.8078       0.98310218        1.0899804      -0.49388601E-01    2.7701925       0.44396428E-01   0.48165030E-01    56320.400      -0.37826260E-01
  7117.3170        1.0131928        1.2313093      -0.49626282E-01    2.7693284       0.78945316E-01   0.90525125E-01    56330.400      -0.77195583E-01
  7117.7995        1.0613938        1.3565361      -0.49851484E-01    2.7685099       0.13417201       0.98100841E-01    56308.400      -0.10445649
  7118.3089        1.1462726        1.4798954      -0.50089231E-01    2.7676459       0.17624762       0.58872929E-01    56331.400      -0.11807546
  7118.8183        1.2409584        1.5945185      -0.50327015E-01    2.7667820       0.19415292       0.37531967E-01    56322.400      -0.12513165
  7119.3010        1.3389015        1.6953491      -0.50552315E-01    2.7659637       0.21348496       0.21949139E-01    56319.400      -0.12615364
  7119.8106        1.4527995        1.7939126      -0.50790169E-01    2.7650999       0.21593305       0.13515840E-01    56333.400      -0.12072642
  7120.3203        1.5589955        1.8847185      -0.51028056E-01    2.7642361       0.22726125       0.16375517E-01    56374.400      -0.11527958
  7120.8032        1.6783745        1.9638917      -0.51253454E-01    2.7634179       0.23218706      -0.12954908E-01    56360.400      -0.10105000
  7121.3130        1.7894946        2.0405506      -0.51491411E-01    2.7625543       0.21440052      -0.36351800E-01    56363.400      -0.88853518E-01
  7121.8229        1.8970030        2.1104371      -0.51729406E-01    2.7616908       0.19511841      -0.54586875E-01    56421.400      -0.75538383E-01
  7122.3060        1.9832530        2.1707000      -0.51954905E-01    2.7608727       0.16019412      -0.56547471E-01    56446.400      -0.66341074E-01
  7122.8161        2.0561030        2.2283555      -0.52192965E-01    2.7600093       0.13895715      -0.39842446E-01    56460.400      -0.60963447E-01
  7123.2994        2.1212806        2.2776334      -0.52418531E-01    2.7591914       0.12061822      -0.31485427E-01    56467.400      -0.55336256E-01
  7123.8095        2.1759324        2.3243290      -0.52656661E-01    2.7583281       0.10767764      -0.19716257E-01    56476.400      -0.52520383E-01
  7124.3198        2.2311613        2.3658908      -0.52894828E-01    2.7574648       0.10049857      -0.18082648E-01    56480.400      -0.47683345E-01
  7124.8033        2.2758028        2.4008333      -0.53120491E-01    2.7566471       0.89708011E-01  -0.15617876E-01    56498.400      -0.44250665E-01
  7125.3137        2.3203221        2.4333610      -0.53358728E-01    2.7557839       0.84975959E-01  -0.95190202E-02    56505.400      -0.40006642E-01
  7125.8242        2.3625556        2.4617447      -0.53596998E-01    2.7549209       0.79989948E-01  -0.11157906E-02    56511.400      -0.35104908E-01
  7126.3079        2.3998473        2.4851176      -0.53822764E-01    2.7541033       0.83866651E-01   0.81907661E-02    56509.400      -0.30178803E-01
  7126.8185        2.4459476        2.5063984      -0.54061104E-01    2.7532403       0.88134355E-01   0.13074140E-01    56509.400      -0.21394680E-01
  7127.3024        2.4874951        2.5236474      -0.54286936E-01    2.7524228       0.96868621E-01   0.25942560E-01    56476.400      -0.12794988E-01
  7127.8132        2.5422960        2.5391039      -0.54525346E-01    2.7515600       0.11393760       0.23125600E-01    56442.400       0.11297542E-02
  7128.3240        2.6038995        2.5520670      -0.54763788E-01    2.7506972       0.12049489       0.16227788E-01    56406.400       0.18344502E-01
  7128.8081        2.6621776        2.5623546      -0.54989718E-01    2.7498799       0.13008279       0.12934174E-01    56381.400       0.35329263E-01
  7129.3191        2.7333410        2.5714333      -0.55228235E-01    2.7490172       0.13336530      -0.19069319E-02    56355.400       0.57302217E-01
  7129.8033        2.7949041        2.5786488      -0.55454229E-01    2.7482000       0.12818499      -0.24902532E-01    56334.400       0.76536890E-01
  7130.3145        2.8609299        2.5851270      -0.55692812E-01    2.7473375       0.10857856      -0.62243718E-01    56299.400       0.97611916E-01
  7130.7988        2.9029930        2.5904882      -0.55918872E-01    2.7465204       0.66221995E-01  -0.91484466E-01    56275.400       0.11060141
  7131.3101        2.9268638        2.5956529      -0.56157530E-01    2.7456580       0.17492054E-01  -0.98327218E-01    56253.400       0.11722189
  7131.8215        2.9208823        2.6006107      -0.56396220E-01    2.7447957      -0.34338234E-01  -0.99784899E-01    56233.400       0.11335022
  7132.3060        2.8926654        2.6051995      -0.56622378E-01    2.7439787      -0.81886720E-01  -0.73354114E-01    56220.400       0.10173965
  7132.8176        2.8393165        2.6099306      -0.56861138E-01    2.7431165      -0.10740480      -0.34474618E-01    56207.400       0.81184047E-01
  7133.3023        2.7856655        2.6143070      -0.57087366E-01    2.7422997      -0.11623137      -0.58693358E-02    56205.400       0.60647056E-01
  7133.8139        2.7235071        2.6188156      -0.57326191E-01    2.7414376      -0.11325283       0.18096832E-01    56291.400       0.37052308E-01
  7134.2988        2.6728079        2.6229832      -0.57552484E-01    2.7406209      -0.98197694E-01   0.28608432E-01    56274.400       0.17633908E-01
  7134.8106        2.6256364        2.6272738      -0.57791385E-01    2.7397589      -0.84739664E-01   0.32790610E-01    56278.400      -0.57949530E-03
  7135.3225        2.5860557        2.6314538      -0.58030317E-01    2.7388970      -0.64628307E-01   0.38395850E-01    56298.400      -0.16067260E-01
  7135.8076        2.5612052        2.6353129      -0.58256709E-01    2.7380805      -0.46460921E-01   0.33816112E-01    56302.400      -0.26228146E-01
  7136.3196        2.5397295        2.6392810      -0.58495711E-01    2.7372187      -0.30910261E-01   0.33761834E-01    56310.400      -0.35233193E-01
  7136.8048        2.5303803        2.6429414      -0.58722168E-01    2.7364023      -0.12792269E-01   0.44140572E-01    56326.400      -0.39837523E-01
  7137.3170        2.5269705        2.6467017      -0.58961246E-01    2.7355406       0.13115545E-01   0.21399306E-01    56322.400      -0.42375173E-01
  7138.6923        2.5551356        2.6562786      -0.59603145E-01    2.7332279       0.27598493E-01   0.10890084E-01    56296.400      -0.35796442E-01
  7139.5825        2.5894929        2.6620819      -0.60018630E-01    2.7317317       0.37786269E-01   0.11933346E-02    56292.400      -0.25690626E-01
  7140.5268        2.6244560        2.6679067      -0.60459412E-01    2.7301451       0.29787713E-01  -0.13653047E-01    56253.400      -0.15378025E-01
  7141.4445        2.6449580        2.6732459      -0.60887719E-01    2.7286039       0.12364158E-01  -0.18099753E-01    56193.400      -0.10011650E-01
  7142.4164        2.6478185        2.6785636      -0.61341346E-01    2.7269724      -0.44123133E-02  -0.12618141E-01    56128.400      -0.10881280E-01
  7143.3885        2.6363802        2.6835433      -0.61795100E-01    2.7253410      -0.12166138E-01  -0.11567700E-02    56104.400      -0.16691913E-01
  7144.3880        2.6238316        2.6883171      -0.62261590E-01    2.7236646      -0.66930126E-02   0.10580996E-01    56080.400      -0.22822676E-01
  7145.4147        2.6228187        2.6928655      -0.62740833E-01    2.7219432       0.92732871E-02   0.17448227E-01    56037.400      -0.24790889E-01
  7146.4418        2.6428775        2.6970633      -0.63220220E-01    2.7202219       0.29143028E-01   0.16049231E-01    56020.400      -0.19177368E-01
  7147.4962        2.6834802        2.7010164      -0.63712373E-01    2.7184557       0.42679922E-01   0.68643467E-02    55985.400      -0.62064036E-02
  7148.5780        2.7340516        2.7047073      -0.64217301E-01    2.7166444       0.43806852E-01  -0.38441489E-02    55964.400       0.10385535E-01
  7149.6602        2.7782756        2.7080402      -0.64722387E-01    2.7148334       0.34361415E-01  -0.96738350E-02    55936.400       0.24857634E-01
  7150.7697        2.8093612        2.7110960      -0.65240267E-01    2.7129774       0.22604804E-01  -0.85793735E-02    55926.400       0.34777920E-01
  7151.9067        2.8290580        2.7138597      -0.65770950E-01    2.7110765       0.15087595E-01  -0.57592342E-02    55955.400       0.40770866E-01
  7153.0441        2.8436755        2.7162643      -0.66301810E-01    2.7091759       0.95063477E-02  -0.63685300E-02    55920.400       0.45093264E-01
  7154.2089        2.8509435        2.7183670      -0.66845496E-01    2.7072303       0.42596491E-03  -0.75066544E-02    55878.400       0.46921358E-01
  7155.4012        2.8446796        2.7201558      -0.67402013E-01    2.7052399      -0.81881129E-02  -0.48026639E-02    55873.400       0.44071348E-01
  7156.6211        2.8311923        2.7216204      -0.67971376E-01    2.7032046      -0.11158925E-01   0.88200918E-04    55854.400       0.38779574E-01
  7157.8414        2.8174503        2.7227310      -0.68540943E-01    2.7011696      -0.79728903E-02   0.33135877E-02    55828.400       0.33522962E-01
  7159.0892        2.8115140        2.7235161      -0.69123379E-01    2.6990898      -0.29804936E-02   0.23153817E-02    55797.400       0.31144147E-01
  7160.3376        2.8100104        2.7239631      -0.69706025E-01    2.6970103      -0.21933039E-02  -0.11755346E-02    55763.400       0.30453782E-01
  7161.6135        2.8059776        2.7240878      -0.70301553E-01    2.6948861      -0.59478017E-02  -0.30087058E-02    55704.400       0.28982379E-01
  7162.9170        2.7946683        2.7238863      -0.70909986E-01    2.6927170      -0.99541702E-02  -0.19495317E-02    55601.400       0.25051079E-01
  7164.2482        2.7797506        2.7233572      -0.71531330E-01    2.6905032      -0.11084389E-01   0.16598352E-03    55519.400       0.19958679E-01
  7165.5800        2.7651511        2.7225209      -0.72152912E-01    2.6882898      -0.95121644E-02   0.14364419E-02    55429.400       0.15087658E-01
  7166.9394        2.7541516        2.7213712      -0.72787432E-01    2.6860317      -0.72186651E-02   0.10536971E-02    55341.400       0.11601600E-01
  7168.3266        2.7453240        2.7199121      -0.73434900E-01    2.6837289      -0.66180379E-02  -0.65391747E-03    55275.400       0.89937627E-02
  7169.7144        2.7357870        2.7181859      -0.74082625E-01    2.6814266      -0.90332403E-02  -0.27590406E-02    55213.400       0.62293684E-02
  7171.1299        2.7200013        2.7161741      -0.74743325E-01    2.6790796      -0.14352401E-01  -0.39586090E-02    55168.400       0.13545196E-02
  7172.5733        2.6947549        2.7138867      -0.75417009E-01    2.6766880      -0.20350508E-01  -0.38706718E-02    55110.400      -0.67710866E-02
  7174.0172        2.6612429        2.7113852      -0.76090974E-01    2.6742969      -0.25528270E-01  -0.28583502E-02    55083.400      -0.17746307E-01
  7175.4890        2.6203199        2.7086426      -0.76777948E-01    2.6718613      -0.28684856E-01  -0.85586414E-03    55059.400      -0.31259099E-01
  7176.9888        2.5760041        2.7056758      -0.77477943E-01    2.6693810      -0.28071521E-01   0.23076242E-02    55012.400      -0.45893266E-01
  7178.4892        2.5361019        2.7025622      -0.78178247E-01    2.6669013      -0.21761707E-01   0.56666733E-02    54982.400      -0.58913471E-01
  7180.0448        2.5094999        2.6992112      -0.78904334E-01    2.6643321      -0.10754054E-01   0.70665638E-02    54953.400      -0.67142451E-01
  7181.5738        2.5029293        2.6958264      -0.79618005E-01    2.6618085       0.36239895E-04   0.56583443E-02    54923.400      -0.68269947E-01
  7183.1582        2.5096127        2.6922565      -0.80357496E-01    2.6591954       0.68625219E-02   0.43279613E-02    54910.400      -0.64641098E-01
  7184.7433        2.5246797        2.6886546      -0.81097334E-01    2.6565829       0.13753453E-01   0.43813353E-02    54882.400      -0.58033862E-01
  7186.3564        2.5535996        2.6849930      -0.81850268E-01    2.6539261       0.20875084E-01   0.33960151E-02    54860.400      -0.46502633E-01
  7187.9703        2.5920450        2.6813683      -0.82603561E-01    2.6512698       0.24712632E-01   0.17457743E-02    54833.400      -0.31613216E-01
  7189.6124        2.6340629        2.6777373      -0.83369979E-01    2.6485693       0.26559255E-01   0.70331304E-03    54804.400      -0.15457191E-01
  7191.2826        2.6800159        2.6741020      -0.84149546E-01    2.6458244       0.27042181E-01  -0.15038416E-02    54785.400       0.20930499E-02
  7192.9536        2.7244171        2.6705221      -0.84929491E-01    2.6430802       0.21534575E-01  -0.58036615E-02    54787.400       0.19074469E-01
  7194.6528        2.7525930        2.6669387      -0.85722607E-01    2.6402917       0.74823322E-02  -0.89237643E-02    54800.400       0.30314693E-01
  7196.3804        2.7500572        2.6633532      -0.86528918E-01    2.6374591      -0.90449348E-02  -0.83485790E-02    54802.400       0.30686187E-01
  7198.1087        2.7213348        2.6598221      -0.87335631E-01    2.6346272      -0.21369355E-01  -0.55560438E-02    54816.400       0.21770514E-01
  7199.8929        2.6749971        2.6562345      -0.88168374E-01    2.6317061      -0.28560594E-01  -0.32205296E-02    54830.400       0.66404349E-02
  7201.6505        2.6201806        2.6527554      -0.88988730E-01    2.6288308      -0.32775634E-01  -0.15725095E-02    54859.400      -0.11528847E-01
  7203.4639        2.5579533        2.6492214      -0.89835158E-01    2.6258665      -0.34176120E-01   0.82747883E-03    54867.400      -0.32301529E-01
  7205.2783        2.4961941        2.6457403      -0.90682030E-01    2.6229030      -0.29773648E-01   0.52866061E-02    54882.400      -0.52927236E-01
  7207.0937        2.4498815        2.6423101      -0.91529350E-01    2.6199404      -0.14986903E-01   0.10510869E-01    54901.400      -0.68104137E-01
  7208.9651        2.4409413        2.6388274      -0.92402807E-01    2.6168889       0.89771920E-02   0.14030354E-01    55021.400      -0.70035677E-01
  7210.8374        2.4834899        2.6353950      -0.93276736E-01    2.6138382       0.37539234E-01   0.13923123E-01    55016.400      -0.53762122E-01
  7212.7384        2.5825896        2.6319614      -0.94164005E-01    2.6107437       0.61513870E-01   0.87347847E-02    55005.400      -0.17473638E-01
  7214.6404        2.7174241        2.6285755      -0.95051755E-01    2.6076500       0.70757183E-01   0.88669487E-03    55026.400       0.31445210E-01
  7216.5710        2.8537757        2.6251869      -0.95952876E-01    2.6045125       0.64912243E-01  -0.63240758E-02    55030.400       0.80901931E-01
  7218.5028        2.9681379        2.6218430      -0.96854498E-01    2.6013760       0.46331389E-01  -0.11956439E-01    55063.400       0.12256036
  7220.4908        3.0353822        2.6184478      -0.97782401E-01    2.5981508       0.18046232E-01  -0.15038375E-01    55085.400       0.14756104
  7222.4799        3.0399110        2.6150952      -0.98710837E-01    2.5949267      -0.13478936E-01  -0.14442796E-01    55126.400       0.15035043
  7224.4702        2.9817432        2.6117825      -0.99639810E-01    2.5917036      -0.39428441E-01  -0.97418768E-02    55127.400       0.13093615
  7226.4894        2.8818254        2.6084624      -0.10058223        2.5884368      -0.52538309E-01  -0.42496673E-02    55132.400       0.96748401E-01
  7228.5373        2.7680652        2.6051336      -0.10153811        2.5851263      -0.56712221E-01  -0.59140916E-03    55097.400       0.57664584E-01
  7230.6142        2.6478954        2.6017951      -0.10250750        2.5817723      -0.54977789E-01   0.22920644E-02    55073.400       0.16315775E-01
  7232.6924        2.5396314        2.5984894      -0.10347746        2.5784193      -0.47188647E-01   0.47116113E-02    55075.400      -0.20830967E-01
  7234.7995        2.4504001        2.5951700      -0.10446094        2.5750228      -0.35258612E-01   0.63705565E-02    55057.400      -0.51236848E-01
  7236.9078        2.3909990        2.5918785      -0.10544503        2.5716275      -0.20333630E-01   0.69439853E-02    55028.400      -0.71095090E-01
  7239.0453        2.3640672        2.5885692      -0.10644267        2.5681887      -0.57756997E-02   0.61938191E-02    55012.400      -0.79455543E-01
  7241.2118        2.3661407        2.5852398      -0.10745389        2.5647065       0.63243197E-02   0.48134623E-02    54977.400      -0.77543360E-01
  7243.3797        2.3914794        2.5819304      -0.10846575        2.5612256       0.15087819E-01   0.26207846E-02    54967.400      -0.67404251E-01
  7245.5767        2.4319979        2.5785956      -0.10949122        2.5577013       0.17763861E-01  -0.44122596E-03    54975.400      -0.51883729E-01
  7247.8030        2.4700548        2.5752329      -0.11053033        2.5541337       0.13136131E-01  -0.31745719E-02    55003.400      -0.37224535E-01
  7250.0307        2.4905060        2.5718809      -0.11157010        2.5505674       0.36243814E-02  -0.42281782E-02    54981.400      -0.28800130E-01
  7252.2877        2.4863091        2.5684945      -0.11262355        2.5469579      -0.58260217E-02  -0.27983614E-02    54943.400      -0.29086984E-01
  7254.5741        2.4640363        2.5650702      -0.11369070        2.5433053      -0.90895819E-02   0.33952411E-03    54908.400      -0.35757843E-01
  7256.8619        2.4447314        2.5616462      -0.11475856        2.5396540      -0.42729671E-02   0.28514972E-02    54838.400      -0.41378379E-01
  7259.1792        2.4443586        2.5581768      -0.11584015        2.5359597       0.40419902E-02   0.29090373E-02    53792.400      -0.40282426E-01
  7261.4981        2.4634706        2.5546998      -0.11692245        2.5322668       0.92136790E-02   0.10506484E-02    54736.400      -0.32287779E-01
  7263.8464        2.4873604        2.5511692      -0.11801854        2.5285309       0.89455451E-02  -0.30678070E-03    54676.400      -0.22583144E-01
  7266.2243        2.5057495        2.5475803      -0.11912842        2.5247521       0.77637567E-02   0.42442315E-03    54588.400      -0.14804749E-01
  7268.6038        2.5242960        2.5439709      -0.12023906        2.5209748       0.10964708E-01   0.17361944E-02    54474.400      -0.69633320E-02
  7271.0130        2.5582562        2.5402936      -0.12136354        2.5171546       0.16077871E-01   0.96891259E-03    54380.400       0.63572794E-02
  7273.4519        2.6022423        2.5365432      -0.12250187        2.5132917       0.15662045E-01  -0.12693182E-02    54302.400       0.23252181E-01
  7275.8925        2.6346783        2.5327574      -0.12364101        2.5094304       0.98842962E-02  -0.18143081E-02    54322.400       0.36071768E-01
  7278.3347        2.6505060        2.5289316      -0.12478094        2.5055707       0.68030145E-02  -0.17653031E-03    54254.400       0.43027495E-01
  7280.8349        2.6683021        2.5249718      -0.12594790        2.5016240       0.90117969E-02   0.92697673E-03    54147.400       0.50727356E-01
  7283.3369        2.6955847        2.5209626      -0.12711570        2.4976791       0.11439919E-01   0.28491842E-03    53541.400       0.61802079E-01
  7285.8407        2.7255676        2.5169051      -0.12828433        2.4937359       0.10438030E-01  -0.16030777E-02    54270.400       0.73849644E-01
  7288.4026        2.7484603        2.5127080      -0.12948009        2.4897058       0.33192564E-02  -0.42234848E-02    54246.400       0.83437225E-01
  7290.9382        2.7424875        2.5085102      -0.13066357        2.4857219      -0.11091099E-01  -0.54770423E-02    54249.400       0.82809020E-01
  7293.5320        2.6915694        2.5041726      -0.13187423        2.4816513      -0.24774794E-01  -0.35779719E-02    54256.400       0.66323307E-01
  7296.1278        2.6139167        2.4997893      -0.13308579        2.4775826      -0.29659271E-01  -0.41771070E-03    54298.400       0.40391858E-01
  7298.7537        2.5366984        2.4953137      -0.13431143        2.4734716      -0.26955941E-01   0.15335995E-02    54345.400       0.14646846E-01
  7301.3816        2.4722953        2.4907947      -0.13553800        2.4693625      -0.21602030E-01   0.20705958E-02    54368.400      -0.65472873E-02
  7304.0397        2.4225092        2.4861847      -0.13677868        2.4652112      -0.16010689E-01   0.20976416E-02    54422.400      -0.22535943E-01
  7306.6999        2.3871455        2.4815336      -0.13802030        2.4610620      -0.10446122E-01   0.21239192E-02    54479.400      -0.33405752E-01
  7309.3904        2.3666155        2.4767931      -0.13927609        2.4568706      -0.46462985E-02   0.18419075E-02    54566.400      -0.38993969E-01
  7312.1113        2.3620024        2.4719637      -0.14054608        2.4526372      -0.47876831E-03   0.85872512E-03    54612.400      -0.38917421E-01
  7314.8344        2.3640091        2.4670969      -0.14181705        2.4484059       0.28566633E-04  -0.10305615E-03    54626.400      -0.36484735E-01
  7317.5879        2.3621588        2.4621432      -0.14310226        2.4441327      -0.10431636E-02  -0.23968835E-03    54663.400      -0.35386370E-01
  7320.3436        2.3582621        2.4571550      -0.14438847        2.4398617      -0.12919340E-02   0.21760385E-04    54683.400      -0.35000097E-01
  7323.1299        2.3549989        2.4520823      -0.14568897        2.4355489      -0.92256751E-03   0.13889371E-03    54684.400      -0.34359654E-01
  7325.9469        2.3530927        2.4469260      -0.14700379        2.4311943      -0.51367369E-03  -0.91148975E-04    54664.400      -0.33209423E-01
  7328.7661        2.3521038        2.4417399      -0.14831966        2.4268421      -0.14363023E-02  -0.65316951E-03    54652.400      -0.31723926E-01
  7331.6161        2.3449499        2.4364730      -0.14964989        2.4224482      -0.42166419E-02  -0.77336061E-03    54638.400      -0.32391760E-01
  7334.4969        2.3279389        2.4311267      -0.15099452        2.4180128      -0.58683082E-02   0.69510833E-04    54619.400      -0.36520158E-01
  7337.3516        2.3112924        2.4258091      -0.15232691        2.4136237      -0.38179639E-02   0.12912633E-02    54605.400      -0.40529652E-01
  7340.2657        2.3059140        2.4203624      -0.15368707        2.4091492       0.15806670E-02   0.20970850E-02    54583.400      -0.40505467E-01
  7343.1822        2.3205086        2.4148950      -0.15504835        2.4046773       0.84093626E-02   0.20105971E-02    54571.400      -0.33405119E-01
  7346.1298        2.3552272        2.4093553      -0.15642412        2.4001640       0.13370989E-01   0.10516476E-02    54570.400      -0.19156947E-01
  7349.0798        2.3993653        2.4037992      -0.15780103        2.3956533       0.14611549E-01  -0.21133564E-05    54598.400      -0.15692679E-02
  7352.0610        2.4418911        2.3981750      -0.15919249        2.3911014       0.13358454E-01  -0.47082062E-03    54602.400       0.15471963E-01
  7355.0734        2.4794298        2.3924847      -0.16059851        2.3865085       0.11789662E-01  -0.49831429E-03    54626.400       0.30771526E-01
  7358.0883        2.5129513        2.3867849      -0.16200573        2.3819182       0.10354950E-01  -0.63977200E-03    54637.400       0.44652681E-01
  7361.1058        2.5418957        2.3810782      -0.16341415        2.3773306       0.79302568E-02  -0.11194490E-02    54679.400       0.56916400E-01
  7364.1547        2.5610594        2.3753126      -0.16483721        2.3727021       0.35639245E-02  -0.16491016E-02    54701.400       0.65739325E-01
  7367.2350        2.5637397        2.3694909      -0.16627493        2.3680328      -0.21773841E-02  -0.20321679E-02    54692.400       0.68748357E-01
  7370.3468        2.5475768        2.3636157      -0.16772736        2.3633228      -0.90194623E-02  -0.23366144E-02    54735.400       0.65107371E-01
  7373.4325        2.5078417        2.3577985      -0.16916760        2.3586592      -0.16658528E-01  -0.22638614E-02    54776.400       0.53103132E-01
  7376.5786        2.4437639        2.3518793      -0.17063604        2.3539114      -0.23127439E-01  -0.14423713E-02    54808.400       0.32519703E-01
  7379.7275        2.3622533        2.3459698      -0.17210580        2.3491666      -0.25738328E-01   0.47981825E-03    54838.400       0.57630379E-02
  7382.8793        2.2815959        2.3400729      -0.17357685        2.3444248      -0.20104277E-01   0.26063661E-02    54858.400      -0.20696103E-01
  7386.0917        2.2343068        2.3340838      -0.17507624        2.3395992      -0.91510489E-02   0.30875809E-02    54874.400      -0.35312990E-01
  7389.2780        2.2230404        2.3281678      -0.17656347        2.3348201      -0.34752613E-03   0.19848826E-02    54878.400      -0.37206613E-01
  7392.5253        2.2320710        2.3221670      -0.17807910        2.3299573       0.36188521E-02   0.57911022E-03    54826.400      -0.31886710E-01
  7395.7464        2.2464485        2.3162457      -0.17958257        2.3251411       0.33983789E-02  -0.41396885E-03    54788.400      -0.24702547E-01
  7399.0286        2.2541718        2.3102474      -0.18111453        2.3202415       0.92666782E-03  -0.60811024E-03    54765.400      -0.19846201E-01
  7402.3138        2.2525343        2.3042825      -0.18264790        2.3153451      -0.59533649E-03  -0.16341578E-03    54761.400      -0.18314671E-01
  7405.6021        2.2502584        2.2983545      -0.18418268        2.3104522      -0.14754253E-03   0.15706417E-03    54646.400      -0.17022133E-01
  7408.9225        2.2515593        2.2924149      -0.18573249        2.3055193       0.44265189E-03   0.51464921E-04    52351.400      -0.14459603E-01
  7412.2752        2.2532123        2.2864682      -0.18729735        2.3005466       0.19589010E-03  -0.20280309E-03    54465.400      -0.11769910E-01
  7415.6311        2.2528734        2.2805677      -0.18886369        2.2955775      -0.91786281E-03  -0.44452710E-03    54418.400      -0.98015264E-02
  7418.9901        2.2470490        2.2747125      -0.19043150        2.2906119      -0.27890471E-02  -0.50926194E-03    54329.400      -0.97906566E-02
  7422.4108        2.2339645        2.2688014      -0.19202809        2.2855636      -0.43705009E-02  -0.88149115E-04    54267.400      -0.12329443E-01
  7425.8055        2.2172624        2.2629858      -0.19361255        2.2805620      -0.33898151E-02   0.54253550E-03    54268.400      -0.16182364E-01
  7429.2620        2.2107403        2.2571150      -0.19522587        2.2754780      -0.65348710E-03   0.70307210E-03    54198.400      -0.16412912E-01
  7432.6925        2.2127618        2.2513381      -0.19682706        2.2704408       0.14522706E-02   0.62317783E-03    54134.400      -0.13652887E-01
  7436.1850        2.2207944        2.2455068      -0.19845720        2.2653213       0.36608229E-02   0.63472200E-03    54073.400      -0.87461771E-02
  7439.6810        2.2383455        2.2397193      -0.20008893        2.2602058       0.58880316E-02   0.38673997E-03    54027.400      -0.48620677E-03
