Repository: SciHumble/XAFSplots

File: Cu.dat (part 1 of 3)
# XDI/1.0 Hephaestus/0.9.26
# Element.edge:                  K
# Element.symbol:                Cu
# Column.1:                      energy eV
# Column.2:                      xmu
# Column.3:                      bkg
# Column.4:                      pre_edge
# Column.5:                      post_edge
# Column.6:                      der
# Column.7:                      sec
# Column.8:                      i0
# Column.9:                      chi(e)
# Athena.e0:                     8977.97
# Athena.eshift:                 0
# Athena.rbkg:                   1
# Athena.importance:             1
# Athena.standard:               None
# Athena.bkg_kweight:            2
# Athena.edge_step:              1.5112261
# Athena.fixed_step:             no
# Athena.pre_edge_range:         -150.000 -30.000
# Athena.pre_edge_line:          4.168335 - 0.000381749 * E
# Athena.normalization_range:    100.000 1000.000
# Athena.post_edge_polynomial:   31.859671 - 0.00560643 * E + 2.57144883e-007 * E^2 + 0 * E^3
# Athena.spline_range_energy:    0.000 1234.435
# Athena.clamps:                 0 24
# Athena.spline_range_k:         0.000 18.000
# Athena.kweight:                1
# Athena.window:                 hanning
# Athena.phase_correction:       no
# Athena.k_range:                3.000 17.000
# Athena.dk:                     1
# Athena.r_range:                1 3
# Athena.dr:                     0.0
# Athena.window:                 hanning
# Athena.plot_multiplier:        1
# Athena.y_offset:               0
# ///
#------------------------
#   e         xmu        bkg        pre_edge        post_edge        der        sec        i0        chie
  8774.1040       0.83825238       0.83825238       0.81882703        2.4645686      -0.18969136E-02   0.72955618E-04    330343.00        0.0000000
  8784.1300       0.81923392       0.81923392       0.81499961        2.4536260      -0.11654605E-02   0.72936723E-04    323666.00        0.0000000
  8794.1380       0.81490354       0.81490354       0.81117907        2.4427547      -0.43569926E-03   0.35799558E-04    321906.00        0.0000000
  8804.1680       0.81050338       0.81050338       0.80735012        2.4319111      -0.44810900E-03  -0.12596975E-05    319728.00        0.0000000
  8814.1820       0.80592165       0.80592165       0.80352729        2.4211365      -0.46094864E-03  -0.20959187E-07    317259.00        0.0000000
  8824.2170       0.80126182       0.80126182       0.79969643        2.4103909      -0.44852921E-03   0.20105766E-05    309255.00        0.0000000
  8834.2340       0.79692774       0.79692774       0.79587245        2.3997164      -0.42063256E-03   0.10019528E-05    315652.00        0.0000000
  8844.2330       0.79284244       0.79284244       0.79205534        2.3891124      -0.42847413E-03  -0.11827883E-05    314754.00        0.0000000
  8854.2560       0.78834883       0.78834883       0.78822906        2.3785346      -0.44431435E-03   0.15186021E-06    313257.00        0.0000000
  8864.2590       0.78394460       0.78394460       0.78441043        2.3680295      -0.42543297E-03   0.19063089E-05    312141.00        0.0000000
  8874.2860       0.77982741       0.77982741       0.78058263        2.3575507      -0.40613098E-03   0.96163624E-06    310985.00        0.0000000
  8884.3360       0.77579071       0.77579071       0.77674605        2.3470999      -0.40612620E-03  -0.36355063E-06    309856.00        0.0000000
  8894.3230       0.77168986       0.77168986       0.77293352        2.3367659      -0.41341544E-03   0.29141281E-06    305875.00        0.0000000
  8904.3770       0.76750545       0.76750545       0.76909541        2.3264145      -0.40028600E-03   0.25699474E-05    307978.00        0.0000000
  8914.3680       0.76366612       0.76366612       0.76528135        2.3161795      -0.36190085E-03   0.28377020E-05    305405.00        0.0000000
  8924.4260       0.76024970       0.76024970       0.76144172        2.3059276      -0.34339291E-03   0.19007295E-05    305852.00        0.0000000
  8934.4210       0.75678007       0.75678007       0.75762613        2.2957915      -0.32378552E-03   0.29554085E-04    304620.00        0.0000000
  8934.8940       0.75686031       0.75686031       0.75744557        2.2953131      -0.34020756E-04   0.25607373E-03    304378.00        0.0000000
  8935.3660       0.75674792       0.75674792       0.75726538        2.2948358      -0.81795847E-04  -0.33045193E-03    304120.00        0.0000000
  8935.8820       0.75677950       0.75677950       0.75706840        2.2943142      -0.36050726E-03  -0.57651173E-03    304136.00        0.0000000
  8936.3540       0.75639173       0.75639173       0.75688821        2.2938372      -0.65138943E-03   0.98836551E-04    303984.00        0.0000000
  8936.8260       0.75616459       0.75616459       0.75670803        2.2933602      -0.26720556E-03   0.93519184E-03    303932.00        0.0000000
  8937.2990       0.75613922       0.75613922       0.75652746        2.2928824       0.23236686E-03   0.11425859E-03    303854.00        0.0000000
  8937.8580       0.75640439       0.75640439       0.75631406        2.2923179      -0.14929069E-03  -0.97052863E-03    303713.00        0.0000000
  8938.2880       0.75599158       0.75599158       0.75614991        2.2918837      -0.72748596E-03  -0.32144439E-03    303577.00        0.0000000
  8938.7610       0.75574747       0.75574747       0.75596934        2.2914063      -0.43955497E-03   0.50397924E-03    303488.00        0.0000000
  8939.2330       0.75557620       0.75557620       0.75578916        2.2909299      -0.25122558E-03   0.11358542E-03    303353.00        0.0000000
  8939.7920       0.75548846       0.75548846       0.75557576        2.2903659      -0.32244840E-03   0.94051713E-04    302956.00        0.0000000
  8940.2660       0.75524311       0.75524311       0.75539481        2.2898878      -0.15407016E-03   0.20882064E-03    302505.00        0.0000000
  8940.6960       0.75534918       0.75534918       0.75523066        2.2894542      -0.13367455E-03  -0.34569168E-03    302005.00        0.0000000
  8941.1690       0.75512240       0.75512240       0.75505009        2.2889773      -0.46622974E-03  -0.21750457E-03    300996.00        0.0000000
  8941.7280       0.75486803       0.75486803       0.75483669        2.2884139      -0.35813926E-03   0.42156795E-03    299258.00        0.0000000
  8942.2010       0.75475280       0.75475280       0.75465612        2.2879373      -0.31171623E-04   0.15025104E-03    299332.00        0.0000000
  8942.6750       0.75483851       0.75483851       0.75447517        2.2874597      -0.21585153E-03  -0.33716810E-03    300383.00        0.0000000
  8943.1470       0.75454860       0.75454860       0.75429499        2.2869844      -0.35013265E-03   0.13545458E-03    301674.00        0.0000000
  8943.6210       0.75450728       0.75450728       0.75411404        2.2865071      -0.87711498E-04   0.11578990E-03    303484.00        0.0000000
  8944.0950       0.75446545       0.75446545       0.75393309        2.2860299      -0.24036382E-03  -0.95671982E-04    303752.00        0.0000000
  8944.5680       0.75427966       0.75427966       0.75375252        2.2855538      -0.17831287E-03  -0.11376667E-03    303804.00        0.0000000
  8945.0420       0.75429659       0.75429659       0.75357157        2.2850769      -0.34810085E-03  -0.18152168E-03    303773.00        0.0000000
  8945.5160       0.75394966       0.75394966       0.75339062        2.2846001      -0.35039542E-03   0.33106123E-03    303640.00        0.0000000
  8946.0320       0.75394970       0.75394970       0.75319364        2.2840811      -0.20350232E-04   0.15188016E-03    303572.00        0.0000000
  8946.5060       0.75392951       0.75392951       0.75301269        2.2836045      -0.20003406E-03  -0.21125287E-04    303585.00        0.0000000
  8946.9790       0.75376027       0.75376027       0.75283213        2.2831291      -0.40355879E-04   0.80319398E-04    303438.00        0.0000000
  8947.4530       0.75389130       0.75389130       0.75265118        2.2826527      -0.12397159E-03  -0.14771397E-03    303380.00        0.0000000
  8947.9700       0.75363741       0.75363741       0.75245381        2.2821333      -0.18674042E-03   0.25365777E-03    303201.00        0.0000000
  8948.4440       0.75370624       0.75370624       0.75227286        2.2816572       0.12740326E-03   0.29197603E-03    303122.00        0.0000000
  8948.9180       0.75375819       0.75375819       0.75209191        2.2811812       0.90052853E-04  -0.26666831E-03    303040.00        0.0000000
  8949.3920       0.75379161       0.75379161       0.75191096        2.2807053      -0.12539829E-03  -0.51068339E-03    302963.00        0.0000000
  8949.8660       0.75363931       0.75363931       0.75173002        2.2802295      -0.39407500E-03  -0.20029150E-03    302834.00        0.0000000
  8950.3830       0.75340108       0.75340108       0.75153265        2.2797107      -0.32388717E-03   0.36408136E-03    302730.00        0.0000000
  8950.8570       0.75331834       0.75331834       0.75135170        2.2792352      -0.33270373E-04   0.22980809E-03    302603.00        0.0000000
  8951.3320       0.75336951       0.75336951       0.75117037        2.2787588      -0.10579929E-03  -0.23413530E-03    302576.00        0.0000000
  8951.8060       0.75321794       0.75321794       0.75098942        2.2782835      -0.25546478E-03   0.38770891E-03    302562.00        0.0000000
  8952.2800       0.75312732       0.75312732       0.75080847        2.2778083       0.26174876E-03   0.33190682E-03    302473.00        0.0000000
  8952.7980       0.75347759       0.75347759       0.75061073        2.2772892       0.73786789E-04  -0.29393344E-03    302460.00        0.0000000
  8953.2720       0.75320052       0.75320052       0.75042978        2.2768143      -0.29833218E-04   0.12635828E-04    302304.00        0.0000000
  8953.7470       0.75344928       0.75344928       0.75024845        2.2763384       0.85778190E-04  -0.22322418E-03    302256.00        0.0000000
  8954.2220       0.75328201       0.75328201       0.75006712        2.2758627      -0.24189619E-03  -0.14163496E-03    302095.00        0.0000000
  8954.7380       0.75320956       0.75320956       0.74987013        2.2753461      -0.54582058E-04   0.38965183E-03    302054.00        0.0000000
  8955.2130       0.75322792       0.75322792       0.74968880        2.2748706       0.14424877E-03   0.42054059E-03    301913.00        0.0000000
  8955.6880       0.75334660       0.75334660       0.74950747        2.2743953       0.34493150E-03  -0.85494393E-04    301849.00        0.0000000
  8956.1630       0.75355560       0.75355560       0.74932614        2.2739201       0.63029100E-04  -0.25635599E-03    301774.00        0.0000000
  8956.6380       0.75340648       0.75340648       0.74914481        2.2734449       0.10139331E-03  -0.25367535E-04    301729.00        0.0000000
  8957.1550       0.75365619       0.75365619       0.74894744        2.2729279       0.37864505E-04  -0.89415533E-04    301628.00        0.0000000
  8957.6310       0.75344407       0.75344407       0.74876573        2.2724521       0.12603690E-04   0.24241113E-03    301649.00        0.0000000
  8958.1050       0.75366816       0.75366816       0.74858478        2.2719783       0.26815508E-03  -0.14241913E-04    301502.00        0.0000000
  8958.5810       0.75369882       0.75369882       0.74840307        2.2715027      -0.92612771E-06   0.67942287E-04    301439.00        0.0000000
  8959.0560       0.75366728       0.75366728       0.74822174        2.2710281       0.33276819E-03   0.41757638E-03    301353.00        0.0000000
  8959.5310       0.75401495       0.75401495       0.74804041        2.2705537       0.39577144E-03   0.33647941E-04    301292.00        0.0000000
  8960.0490       0.75406028       0.75406028       0.74784266        2.2700365       0.36618060E-03   0.26603054E-03    301193.00        0.0000000
  8960.5240       0.75437857       0.75437857       0.74766133        2.2695624       0.65993977E-03   0.65649194E-03    301072.00        0.0000000
  8961.0000       0.75468788       0.75468788       0.74747962        2.2690873       0.99050443E-03  -0.37583656E-03    301012.00        0.0000000
  8961.4750       0.75532054       0.75532054       0.74729829        2.2686134       0.30251920E-03  -0.10596718E-02    300962.00        0.0000000
  8961.9500       0.75497528       0.75497528       0.74711696        2.2681396      -0.16183762E-04   0.12964544E-03    300873.00        0.0000000
  8962.4690       0.75530445       0.75530445       0.74691883        2.2676220       0.43138677E-03   0.49222177E-03    300772.00        0.0000000
  8962.9440       0.75540407       0.75540407       0.74673750        2.2671484       0.47308468E-03   0.31615032E-03    300670.00        0.0000000
  8963.4200       0.75575436       0.75575436       0.74655579        2.2666739       0.73204572E-03   0.59564587E-03    300605.00        0.0000000
  8963.8960       0.75610098       0.75610098       0.74637407        2.2661996       0.10401395E-02   0.46526196E-03    300509.00        0.0000000
  8964.3710       0.75674353       0.75674353       0.74619274        2.2657264       0.11745098E-02  -0.25576038E-03    300440.00        0.0000000
  8964.8900       0.75726845       0.75726845       0.74599461        2.2652095       0.78591373E-03  -0.51689787E-04    300312.00        0.0000000
  8965.3650       0.75752473       0.75752473       0.74581328        2.2647365       0.11231302E-02   0.29651147E-03    300229.00        0.0000000
  8965.8420       0.75833766       0.75833766       0.74563119        2.2642616       0.10681926E-02  -0.14632700E-03    300217.00        0.0000000
  8966.3170       0.75854165       0.75854165       0.74544986        2.2637889       0.98382689E-03   0.50422617E-03    300148.00        0.0000000
  8966.7930       0.75927328       0.75927328       0.74526814        2.2633152       0.15477117E-02   0.11151001E-02    300107.00        0.0000000
  8967.2700       0.76001662       0.76001662       0.74508605        2.2628407       0.20465173E-02   0.75974768E-03    300003.00        0.0000000
  8967.7880       0.76130957       0.76130957       0.74488830        2.2623256       0.23036607E-02  -0.52179011E-03    299873.00        0.0000000
  8968.2650       0.76230876       0.76230876       0.74470621        2.2618513       0.15273362E-02  -0.33560042E-03    299787.00        0.0000000
  8968.7410       0.76276512       0.76276512       0.74452450        2.2613782       0.19838335E-02   0.16198789E-02    299718.00        0.0000000
  8969.2170       0.76419737       0.76419737       0.74434278        2.2609051       0.30694609E-02   0.11363457E-02    299658.00        0.0000000
  8969.6930       0.76568725       0.76568725       0.74416107        2.2604322       0.30656346E-02   0.15532827E-03    299479.00        0.0000000
  8970.1700       0.76711892       0.76711892       0.74397898        2.2599584       0.32174887E-02   0.17079939E-02    299234.00        0.0000000
  8970.6880       0.76888865       0.76888865       0.74378123        2.2594440       0.47650885E-02   0.17314246E-02    299037.00        0.0000000
  8971.1650       0.77186018       0.77186018       0.74359914        2.2589705       0.49402562E-02   0.10473795E-04    298739.00        0.0000000
  8971.6420       0.77360165       0.77360165       0.74341704        2.2584970       0.47750805E-02   0.13279894E-02    298371.00        0.0000000
  8972.1180       0.77641083       0.77641083       0.74323533        2.2580247       0.62058301E-02   0.38293119E-02    297804.00        0.0000000
  8972.5950       0.77951581       0.77951581       0.74305324        2.2575515       0.84244147E-02   0.50655486E-02    296783.00        0.0000000
  8973.0710       0.78443930       0.78443930       0.74287152        2.2570794       0.11033298E-01   0.40560054E-02    294972.00        0.0000000
  8973.5920       0.79051601       0.79051601       0.74267263        2.2565628       0.12468252E-01   0.61263027E-02    293796.00        0.0000000
  8974.0680       0.79687015       0.79687015       0.74249092        2.2560910       0.17141222E-01   0.12852333E-01    294169.00        0.0000000
  8974.5450       0.80685159       0.80685159       0.74230882        2.2556182       0.24716525E-01   0.11171276E-01    295697.00        0.0000000
  8975.0210       0.82042499       0.82042499       0.74212711        2.2551466       0.27787448E-01   0.12355398E-01    297571.00        0.0000000
  8975.4990       0.83336082       0.83336082       0.74194464        2.2546731       0.36503575E-01   0.51996961E-01    298500.00        0.0000000
  8975.9760       0.85528591       0.85528591       0.74176254        2.2542008       0.77444545E-01   0.12018906        299011.00        0.0000000
  8976.4520       0.90716547       0.90716547       0.74158083        2.2537295       0.15104375       0.13931287        299061.00        0.0000000
  8977.0160        1.0123714        1.0123714       0.74136552        2.2531713       0.22232993       0.12372190        298949.00        0.0000000
  8977.4930        1.1386109        1.1386109       0.74118343        2.2526993       0.27983825       0.26209984E-01    298807.00        0.0000000
  8977.9700        1.2793371       0.90645323       0.74100133        2.2522274       0.24733426      -0.13241052        298618.00       0.24674261
  8978.4040        1.3639324        1.1542795       0.74083565        2.2517981       0.15921227      -0.17448164        298490.00       0.13873037
  8978.8810        1.4243795        1.2240360       0.74065356        2.2513265       0.88381487E-01  -0.13375894        298349.00       0.13257012
  8979.3580        1.4482484        1.2903449       0.74047147        2.2508549       0.31606241E-01  -0.10247204        298266.00       0.10448700
  8979.8360        1.4545634        1.3534236       0.74028899        2.2503825      -0.94793152E-02  -0.54373913E-01    298117.00       0.66925691E-01
  8980.3990        1.4383804        1.4235151       0.74007406        2.2498263      -0.24997002E-01  -0.13011454E-01    298013.00       0.98366021E-02
  8980.8340        1.4296164        1.4746445       0.73990800        2.2493966      -0.22464747E-01   0.22110592E-01    297898.00      -0.29795743E-01
  8981.3120        1.4178701        1.5278737       0.73972553        2.2489245      -0.48100315E-02   0.48068902E-01    297821.00      -0.72790986E-01
  8981.7890        1.4250228        1.5779943       0.73954343        2.2484536       0.23441055E-01   0.48681626E-01    297751.00      -0.10122340
  8982.2670        1.4402563        1.6253057       0.73936096        2.2479818       0.41680922E-01   0.43188688E-01    297610.00      -0.12244986
  8982.7440        1.4648281        1.6696993       0.73917886        2.2475111       0.64686251E-01   0.26465411E-01    297554.00      -0.13556619
  8983.2220        1.5020317        1.7114505       0.73899639        2.2470395       0.66955389E-01  -0.76958442E-02    297390.00      -0.13857542
  8983.6990        1.5287705        1.7504737       0.73881429        2.2465690       0.57336720E-01  -0.14479473E-01    297285.00      -0.14670421
  8984.2210        1.5593111        1.7902610       0.73861502        2.2460543       0.52490395E-01   0.66930410E-02    297231.00      -0.15282287
  8984.6980        1.5812084        1.8240484       0.73843292        2.2455840       0.64023068E-01   0.16525963E-01    297118.00      -0.16069068
  8985.1770        1.6205171        1.8556004       0.73825007        2.2451119       0.68289216E-01   0.37225808E-02    297058.00      -0.15555796
  8985.6540        1.6464929        1.8847428       0.73806797        2.2446420       0.67581855E-01   0.14434988E-01    296947.00      -0.15765336
  8986.1330        1.6851254        1.9118098       0.73788511        2.2441701       0.82089065E-01   0.43397903E-01    296924.00      -0.15000036
  8986.6100        1.7249701        1.9366648       0.73770302        2.2437003       0.10907025       0.46062620E-01    296770.00      -0.14008144
  8987.0890        1.7893965        1.9596059       0.73752016        2.2432287       0.12612493       0.11610390E-01    296736.00      -0.11262997
  8987.5670        1.8456716        1.9805728       0.73733769        2.2427582       0.12018139       0.77054936E-02    296601.00      -0.89266030E-01
  8988.0890        1.9095779        2.0013770       0.73713841        2.2422445       0.13383042       0.59277366E-02    296511.00      -0.60744802E-01
  8988.5660        1.9793682        2.0185737       0.73695632        2.2417752       0.12610320      -0.34317080E-01    296403.00      -0.25942865E-01
  8989.0450        2.0301326        2.0341917       0.73677346        2.2413041       0.10102329      -0.13665505E-01    296212.00      -0.26859988E-02
  8989.5230        2.0760475        2.0482177       0.73659098        2.2408341       0.11302531       0.22555315E-01    296193.00       0.18415383E-01
  8990.0020        2.1382978        2.0608003       0.73640813        2.2403632       0.12260873      -0.12057385E-01    296058.00       0.51281227E-01
  8990.4800        2.1933841        2.0719767       0.73622565        2.2398934       0.10148640      -0.44484309E-01    296005.00       0.80337008E-01
  8990.9590        2.2354203        2.0818836       0.73604279        2.2394227       0.80037248E-01  -0.58510556E-01    295847.00       0.10159743
  8991.4380        2.2700597        2.0905864       0.73585993        2.2389522       0.45433284E-01  -0.69615870E-01    295704.00       0.11876008
  8992.0030        2.2828526        2.0994267       0.73564425        2.2383973       0.73582799E-02  -0.59543697E-01    295658.00       0.12137558
  8992.4810        2.2777344        2.1058050       0.73546177        2.2379280      -0.16670793E-01  -0.43805363E-01    295485.00       0.11376818
  8992.9170        2.2676155        2.1108235       0.73529533        2.2375000      -0.32679822E-01  -0.31084184E-01    295407.00       0.10375151
  8993.3960        2.2478324        2.1155414       0.73511247        2.2370300      -0.45112821E-01  -0.18692932E-01    295348.00       0.87538827E-01
  8993.8750        2.2243974        2.1195137       0.73492961        2.2365600      -0.50587651E-01  -0.28459048E-02    295184.00       0.69403071E-01
  8994.3540        2.1993694        2.1228305       0.73474675        2.2360902      -0.47839198E-01   0.18467032E-02    294977.00       0.50646874E-01
  8994.8330        2.1785675        2.1255820       0.73456389        2.2356205      -0.48818510E-01   0.50209052E-02    294814.00       0.35061250E-01
  8995.3120        2.1526013        2.1278583       0.73438104        2.2351509      -0.43029171E-01   0.23640616E-01    294255.00       0.16372797E-01
  8995.7910        2.1373455        2.1297495       0.73419818        2.2346814      -0.26170799E-01   0.27160565E-01    293835.00       0.50264383E-02
  8996.2700        2.1275297        2.1313457       0.73401532        2.2342121      -0.17009349E-01   0.21543889E-01    293609.00      -0.25251181E-02
  8996.7920        2.1203192        2.1328550       0.73381605        2.2337007      -0.46053664E-02   0.28710767E-01    293483.00      -0.82951383E-02
  8997.2710        2.1229197        2.1341258       0.73363319        2.2332316       0.11730129E-01   0.33726739E-01    293420.00      -0.74152482E-02
  8997.7510        2.1315684        2.1353651       0.73344995        2.2327616       0.27738576E-01   0.36260684E-01    293415.00      -0.25123528E-02
  8998.2300        2.1495210        2.1365807       0.73326709        2.2322928       0.46504125E-01   0.43019822E-01    293350.00       0.85627921E-02
  8998.7100        2.1761658        2.1377777       0.73308385        2.2318230       0.68994586E-01   0.17364736E-01    293252.00       0.25401999E-01
  8999.1890        2.2156868        2.1389513       0.73290100        2.2313544       0.63156907E-01  -0.20023375E-01    293339.00       0.50776964E-01
  8999.6690        2.2367333        2.1401066       0.73271776        2.2308849       0.49792169E-01  -0.97838097E-02    293352.00       0.63939258E-01
  9000.1480        2.2634375        2.1412390       0.73253490        2.2304165       0.53774233E-01  -0.77476995E-02    293608.00       0.80860498E-01
  9000.6280        2.2883028        2.1423532       0.73235166        2.2299473       0.42362125E-01  -0.37472251E-01    293922.00       0.96576924E-01
  9001.1070        2.3040628        2.1434449       0.73216880        2.2294791       0.17838344E-01  -0.55205553E-01    293924.00       0.10628314
  9001.5870        2.3054098        2.1445187       0.73198556        2.2290101      -0.10580000E-01  -0.42344647E-01    293899.00       0.10646393
  9002.1540        2.2929855        2.1457613       0.73176911        2.2284562      -0.26496502E-01  -0.27132688E-01    293806.00       0.97420333E-01
  9002.5910        2.2788073        2.1467002       0.73160228        2.2280294      -0.37821218E-01  -0.16027942E-01    293732.00       0.87417167E-01
  9003.0700        2.2583413        2.1477105       0.73141943        2.2275617      -0.41178097E-01  -0.52980996E-02    293608.00       0.73205958E-01
  9003.5500        2.2393175        2.1487034       0.73123619        2.2270932      -0.42902096E-01  -0.11540517E-01    293576.00       0.59960635E-01
  9004.0300        2.2171552        2.1496769       0.73105295        2.2266248      -0.52256993E-01  -0.53768638E-02    293513.00       0.44651363E-01
  9004.5100        2.1891508        2.1506312       0.73086971        2.2261565      -0.48063885E-01   0.15746634E-01    293469.00       0.25488933E-01
  9004.9900        2.1710139        2.1515665       0.73068647        2.2256883      -0.37140224E-01   0.12993856E-01    293367.00       0.12868663E-01
  9005.4710        2.1534590        2.1524846       0.73050285        2.2252193      -0.35576790E-01   0.57067251E-02    293267.00       0.64476117E-03
  9005.9500        2.1368602        2.1533803       0.73031999        2.2247523      -0.31661767E-01   0.85509239E-02    293201.00      -0.10931578E-01
  9006.4310        2.1230637        2.1542610       0.73013637        2.2242835      -0.27367903E-01   0.29070607E-02    293128.00      -0.20643693E-01
  9006.9110        2.1105596        2.1551214       0.72995313        2.2238158      -0.28868082E-01  -0.24480144E-02    293026.00      -0.29487176E-01
  9007.3910        2.0953504        2.1559636       0.72976989        2.2233482      -0.29717996E-01   0.20452257E-02    292911.00      -0.40108614E-01
  9007.8710        2.0820304        2.1567875       0.72958665        2.2228807      -0.26904665E-01   0.80538403E-02    292789.00      -0.49467881E-01
  9008.4390        2.0671543        2.1577393       0.72936981        2.2223277      -0.21277572E-01   0.12664243E-01    292646.00      -0.59941419E-01
  9008.9200        2.0597102        2.1585258       0.72918619        2.2218595      -0.13619874E-01   0.14481409E-01    292413.00      -0.65387712E-01
  9009.4000        2.0540656        2.1592930       0.72900295        2.2213925      -0.73609377E-02   0.13312671E-01    292327.00      -0.69630493E-01
  9009.8380        2.0529529        2.1599778       0.72883575        2.2209663      -0.13988424E-02   0.14498810E-01    292259.00      -0.70819928E-01
  9010.3170        2.0527828        2.1607101       0.72865289        2.2205004       0.59344711E-02   0.59267281E-02    292147.00      -0.71417025E-01
  9011.4540        2.0625430        2.1623801       0.72821884        2.2193950       0.81787502E-02   0.25854653E-02    292275.00      -0.66063684E-01
  9012.5030        2.0706616        2.1638370       0.72781839        2.2183758       0.11586298E-01   0.37871247E-02    292223.00      -0.61655521E-01
  9013.6400        2.0878706        2.1653272       0.72738434        2.2172716       0.16457405E-01   0.44187602E-02    292245.00      -0.51254120E-01
  9014.7770        2.1080857        2.1667268       0.72695029        2.2161681       0.21634559E-01   0.39580516E-02    292055.00      -0.38803619E-01
  9015.9150        2.1370892        2.1680390       0.72651586        2.2150644       0.25461972E-01   0.11246211E-02    291980.00      -0.20479897E-01
  9017.0960        2.1671320        2.1693092       0.72606501        2.2139196       0.24242555E-01  -0.13137715E-03    291785.00      -0.14406867E-02
  9018.3210        2.1954168        2.1705308       0.72559737        2.2127329       0.25145879E-01   0.76722686E-03    290705.00       0.16467466E-01
  9019.5040        2.2276833        2.1716199       0.72514576        2.2115877       0.26090037E-01  -0.13914656E-02    287471.00       0.37097969E-01
  9020.7740        2.2594157        2.1726929       0.72466094        2.2103590       0.21732614E-01  -0.43887007E-02    285936.00       0.57385733E-01
  9022.0010        2.2819497        2.1736374       0.72419253        2.2091727       0.15131452E-01  -0.69902577E-02    285566.00       0.71671756E-01
  9023.2710        2.2971989        2.1745226       0.72370771        2.2079457       0.42779401E-02  -0.10206834E-01    285518.00       0.81176690E-01
  9024.5860        2.2930081        2.1753429       0.72320571        2.2066760      -0.11253215E-01  -0.10556480E-01    285255.00       0.77860738E-01
  9025.9010        2.2676030        2.1760686       0.72270371        2.2054072      -0.23485601E-01  -0.56496411E-02    284569.00       0.60569576E-01
  9027.2180        2.2311940        2.1767037       0.72220094        2.2041374      -0.26123071E-01  -0.11251979E-02    283901.00       0.36057027E-01
  9028.5780        2.1976715        2.1772666       0.72168177        2.2028271      -0.26497756E-01   0.82398675E-03    284230.00       0.13502234E-01
  9029.9380        2.1591201        2.1777385       0.72116259        2.2015177      -0.23881827E-01   0.35215123E-02    286485.00      -0.12320022E-01
  9031.3430        2.1316382        2.1781342       0.72062623        2.2001661      -0.16760775E-01   0.46512878E-02    286937.00      -0.30767031E-01
  9032.7480        2.1120224        2.1784404       0.72008987        2.1988154      -0.10811708E-01   0.44196921E-02    286719.00      -0.43949806E-01
  9034.1540        2.1012465        2.1786613       0.71955313        2.1974647      -0.43370200E-02   0.45846101E-02    284668.00      -0.51226429E-01
  9035.6040        2.0996358        2.1788033       0.71899959        2.1960729       0.22819387E-02   0.37112529E-02    283467.00      -0.52386258E-01
  9037.0990        2.1079668        2.1788632       0.71842888        2.1946390       0.65926197E-02   0.15927666E-02    287032.00      -0.46913104E-01
  9038.5940        2.1193478        2.1788397       0.71785816        2.1932063       0.70443107E-02  -0.11067625E-02    287420.00      -0.39366662E-01
  9040.0890        2.1290293        2.1787376       0.71728745        2.1917747       0.32834000E-02  -0.30456360E-02    287215.00      -0.32892650E-01
  9041.5850        2.1291684        2.1785613       0.71671635        2.1903433      -0.20651867E-02  -0.18665472E-02    286885.00      -0.32684002E-01
  9043.1260        2.1227574        2.1783073       0.71612808        2.1888700      -0.23853038E-02   0.12926090E-02    286664.00      -0.36758165E-01
  9044.7550        2.1216070        2.1779643       0.71550621        2.1873140       0.20323838E-02   0.32056550E-02    286518.00      -0.37292426E-01
  9046.2970        2.1292021        2.1775745       0.71491755        2.1858423       0.77798283E-02   0.20637944E-02    286222.00      -0.32008760E-01
  9047.8830        2.1459423        2.1771131       0.71431210        2.1843299       0.84879327E-02  -0.13561661E-02    285975.00      -0.20626168E-01
  9049.5140        2.1565077        2.1765804       0.71368946        2.1827759       0.34170420E-02  -0.26264872E-02    285703.00      -0.13282344E-01
  9051.1460        2.1570921        2.1759942       0.71306645        2.1812223      -0.82295043E-04  -0.63918326E-03    285455.00      -0.12507789E-01
  9052.7770        2.1562392        2.1753614       0.71244381        2.1796711       0.13313870E-02   0.18131752E-02    285203.00      -0.12653446E-01
  9054.4540        2.1614963        2.1746682       0.71180362        2.1780776       0.59156886E-02   0.24560531E-02    284900.00      -0.87160080E-02
  9056.1760        2.1763466        2.1739180       0.71114625        2.1764427       0.96795115E-02   0.90840044E-03    284632.00       0.16070661E-02
  9057.8980        2.1948326        2.1731321       0.71048888        2.1748094       0.90442197E-02  -0.95192036E-03    284358.00       0.14359504E-01
  9059.6220        2.2075130        2.1723104       0.70983074        2.1731758       0.63991940E-02  -0.95666336E-03    284104.00       0.23294075E-01
  9061.3460        2.2168970        2.1714545       0.70917260        2.1715436       0.57456445E-02   0.13374045E-03    283827.00       0.30069964E-01
  9063.1140        2.2275768        2.1705420       0.70849767        2.1698714       0.68662157E-02   0.93153130E-03    283581.00       0.37740758E-01
  9064.9280        2.2414918        2.1695700       0.70780518        2.1681574       0.90823896E-02   0.99127031E-03    283199.00       0.47591648E-01
  9066.7420        2.2605277        2.1685628       0.70711269        2.1664451       0.10462544E-01  -0.34105952E-03    282975.00       0.60854507E-01
  9068.5570        2.2794604        2.1675205       0.70641981        2.1647335       0.78446846E-02  -0.24146153E-02    282677.00       0.74072180E-01
  9070.4170        2.2893569        2.1664176       0.70570976        2.1629812       0.15888330E-02  -0.36555431E-02    282291.00       0.81350708E-01
  9072.2770        2.2853708        2.1652804       0.70499970        2.1612307      -0.57539356E-02  -0.42328657E-02    281974.00       0.79465572E-01
  9074.1400        2.2679350        2.1641078       0.70428850        2.1594792      -0.14170126E-01  -0.34920414E-02    281785.00       0.68703950E-01
  9076.0470        2.2319494        2.1628739       0.70356051        2.1576881      -0.18918932E-01  -0.93211078E-03    281404.00       0.45708276E-01
  9077.9980        2.1949458        2.1615773       0.70281572        2.1558577      -0.17766209E-01   0.10957037E-02    280969.00       0.22080417E-01
  9079.9060        2.1633896        2.1602768       0.70208734        2.1540695      -0.14690611E-01   0.14601336E-02    280759.00       0.20597970E-02
  9081.9040        2.1375643        2.1588817       0.70132460        2.1521989      -0.12062928E-01   0.17002186E-02    280435.00      -0.14106086E-01
  9083.8590        2.1157049        2.1574849       0.70057828        2.1503706      -0.79696467E-02   0.20256291E-02    280145.00      -0.27646422E-01
  9085.8590        2.1060443        2.1560244       0.69981478        2.1485022      -0.40515643E-02   0.39484523E-03    279826.00      -0.33072567E-01
  9087.9040        2.0993163        2.1544995       0.69903411        2.1465940      -0.63724978E-02  -0.19786681E-02    279492.00      -0.36515503E-01
  9089.9060        2.0802548        2.1529768       0.69826985        2.1447279      -0.12059234E-01  -0.18736673E-02    279235.00      -0.48121191E-01
  9091.9980        2.0499458        2.1513555       0.69747123        2.1427802      -0.14043292E-01   0.39111936E-03    278837.00      -0.67104235E-01
  9094.0460        2.0221156        2.1497396       0.69668940        2.1408756      -0.10440000E-01   0.26422425E-02    278504.00      -0.84450647E-01
  9096.1400        2.0067033        2.1480595       0.69589002        2.1389304      -0.30991233E-02   0.34623219E-02    278135.00      -0.93537398E-01
  9098.2790        2.0089970        2.1463154       0.69507346        2.1369458       0.42160088E-02   0.28141999E-02    277454.00      -0.90865591E-01
  9100.3740        2.0245539        2.1445814       0.69427369        2.1350043       0.88161990E-02   0.18339399E-02    277215.00      -0.79423936E-01
  9102.5610        2.0467480        2.1427454       0.69343881        2.1329799       0.12068939E-01   0.97328329E-03    276886.00      -0.63522906E-01
  9104.7020        2.0767883        2.1409239       0.69262148        2.1310005       0.13028569E-01  -0.23265091E-03    276649.00      -0.42439498E-01
  9106.8910        2.1031617        2.1390385       0.69178583        2.1289792       0.11061561E-01  -0.12439859E-02    276268.00      -0.23740211E-01
  9109.1240        2.1257025        2.1370926       0.69093339        2.1269198       0.75276635E-02  -0.19389782E-02    275863.00      -0.75370012E-02
  9111.3590        2.1367953        2.1351238       0.69008018        2.1248611       0.23982061E-02  -0.21171091E-02    275314.00       0.11060096E-02
  9113.5950        2.1364249        2.1331346       0.68922659        2.1228040      -0.19379311E-02  -0.11700789E-02    274128.00       0.21771919E-02
  9115.8770        2.1280397        2.1310861       0.68835543        2.1207073      -0.28882101E-02   0.62545895E-03    268698.00      -0.20158489E-02
  9118.1590        2.1232431        2.1290206       0.68748428        2.1186132       0.91666357E-03   0.27761281E-02    275060.00      -0.38230991E-02
  9120.4440        2.1322261        2.1269373       0.68661199        2.1165191       0.97903667E-02   0.40432759E-02    275636.00       0.34996620E-02
  9122.7730        2.1684158        2.1248000       0.68572289        2.1143874       0.19572338E-01   0.25400195E-02    275047.00       0.28861195E-01
  9125.1050        2.2234528        2.1226479       0.68483265        2.1122558       0.21629398E-01  -0.11063524E-02    274653.00       0.66704027E-01
  9127.5270        2.2712420        2.1204018       0.68390806        2.1100448       0.14312739E-01  -0.38547602E-02    274345.00       0.99813093E-01
  9129.8610        2.2915241        2.1182289       0.68301705        2.1079171       0.32961581E-02  -0.39632185E-02    273953.00       0.11467198
  9132.2410        2.2867801        2.1160064       0.68210849        2.1057503      -0.43698729E-02  -0.22182666E-02    273562.00       0.11300340
  9134.6680        2.2705182        2.1137351       0.68118198        2.1035437      -0.73670494E-02  -0.97444718E-03    273149.00       0.10374558
  9137.0960        2.2510131        2.1114601       0.68025510        2.1013392      -0.91008140E-02  -0.97293689E-03    272612.00       0.92344195E-01
  9139.5690        2.2259151        2.1091421       0.67931103        2.0990970      -0.12135413E-01  -0.16621824E-02    271366.00       0.77270334E-01
  9142.0450        2.1909549        2.1068228       0.67836582        2.0968552      -0.17326955E-01  -0.16948082E-02    265209.00       0.55671414E-01
  9144.5210        2.1401120        2.1045071       0.67742061        2.0946166      -0.20528103E-01  -0.80345670E-03    250906.00       0.23560245E-01
  9147.0450        2.0883144        2.1021527       0.67645707        2.0923378      -0.21344238E-01  -0.28267729E-03    270445.00      -0.91570054E-02
  9149.5690        2.0323663        2.0998067       0.67549354        2.0900623      -0.21955058E-01   0.44901499E-03    271551.00      -0.44626305E-01
  9152.1400        1.9764534        2.0974282       0.67451206        2.0877478      -0.19056507E-01   0.18577535E-02    271363.00      -0.80050819E-01
  9154.7130        1.9343396        2.0950607       0.67352982        2.0854349      -0.12398774E-01   0.31012520E-02    271015.00      -0.10635145
  9157.2860        1.9126493        2.0927057       0.67254758        2.0831254      -0.30974637E-02   0.38329963E-02    270637.00      -0.11914592
  9159.9070        1.9182514        2.0903192       0.67154701        2.0807763       0.75098087E-02   0.34895834E-02    270353.00      -0.11385972
